Repository: runqing221/laser-ablation-ML

# Random Forest Prediction of Laser Ablation Depth

This project builds and evaluates a reproducible regression workflow for predicting nanosecond laser-ablation depth in 6061 aluminium alloy. It uses 120 experimental measurements and compares a tuned random forest with simple statistical baselines.

## Main result

| Held-out test metric | Tuned random forest |
| --- | ---: |
| R² | 0.9814 |
| MAE | 0.6373 μm |
| RMSE | 0.7864 μm |

The inputs are voltage (460–600 V) and pulse count (10–150); the target is maximum ablation depth. Laser power is excluded because it is calculated directly from voltage and would duplicate the same information.

## Workflow

- preserve a 20% held-out test set with random seed 42;
- compare mean, linear, quadratic, and reference random-forest baselines;
- tune the forest using five-fold cross-validation on the training set only;
- evaluate once on the held-out test set;
- inspect residuals and permutation feature importance; and
- test generalization by withholding complete voltage or pulse levels.
Pulse count is the dominant predictor. Grouped validation is harder than the random holdout, which shows that interpolation between observed settings is more reliable than prediction at entirely unseen levels.

## Repository relationship

This is the predictive-modelling stage of a two-repository project. The companion **[data-analysis-lab](https://github.com/runqing221/data-analysis-lab)** repository focuses on data preparation, exploratory relationships, interpolation, and scientific visualization.

The same dataset is retained here so the model can run independently. Any apparent method overlap is intentional: quadratic regression is used here only as a transparent baseline, whereas the companion analysis uses a quadratic surface to summarize experimental trends.

## Files

- `src/train_model.py` — reproducible command-line training and evaluation pipeline
- `notebooks/random_forest_analysis.ipynb` — end-to-end modelling workflow
- `data/ablation_data.xlsx` — original measurement table
- `data/ablation_data.csv` — tidy model input
- `figures/` — model comparison, diagnostics, feature importance, and prediction surface
- `results/` — data checks, tuning details, evaluation tables, and held-out predictions

## Reproduce the results

```bash
python3 -m venv .venv
source .venv/bin/activate
pip install -r requirements.txt
python src/train_model.py
```

The script can be launched from any working directory. It validates the input data, runs the complete modelling workflow with fixed random seeds, and writes derived tables and figures to `results/` and `figures/`. To test without replacing the tracked outputs, use:

```bash
python src/train_model.py --output-root reproduced_run
```

For the annotated research narrative, start Jupyter from the repository root, open `notebooks/random_forest_analysis.ipynb`, and run all cells.

## Tools

Python · pandas · NumPy · scikit-learn · Matplotlib · Jupyter

## Limits

The model is intended only for interpolation within 460–600 V and 10–150 pulses. The small, regular experimental grid does not support claims of universal accuracy, and the grouped-validation results should be considered alongside the random holdout score.

File: data/ablation_data.csv
voltage_V,pulses,depth_um,laser_power_W
460,10,11.1502,0.011514400000000258
460,20,11.3838,0.011514400000000258
460,30,14.4907,0.011514400000000258
460,40,15.0517,0.011514400000000258
460,50,16.6306,0.011514400000000258
460,60,17.9304,0.011514400000000258
460,70,19.7249,0.011514400000000258
460,80,19.7022,0.011514400000000258
460,90,20.16715,0.011514400000000258
460,100,21.016,0.011514400000000258
460,110,21.49405,0.011514400000000258
460,120,22.0985,0.011514400000000258
460,130,22.09865,0.011514400000000258
460,140,23.16715,0.011514400000000258
460,150,23.62535,0.011514400000000258
480,10,12.00605,0.2070735999999993
480,20,12.7868,0.2070735999999993
480,30,14.98295,0.2070735999999993
480,40,16.6627,0.2070735999999993
480,50,16.7726,0.2070735999999993
480,60,17.4875,0.2070735999999993
480,70,21.3866,0.2070735999999993
480,80,21.42675,0.2070735999999993
480,90,22.4645,0.2070735999999993
480,100,22.6905,0.2070735999999993
480,110,22.9584,0.2070735999999993
480,120,24.4788,0.2070735999999993
480,130,24.564,0.2070735999999993
480,140,24.21605,0.2070735999999993
480,150,24.9445,0.2070735999999993
500,10,12.01385,0.39390000000000036
500,20,13.82135,0.39390000000000036
500,30,14.8898,0.39390000000000036
500,40,17.1954,0.39390000000000036
500,50,16.507,0.39390000000000036
500,60,17.9451,0.39390000000000036
500,70,22.07875,0.39390000000000036
500,80,22.86355,0.39390000000000036
500,90,23.00475,0.39390000000000036
500,100,23.1722,0.39390000000000036
500,110,23.80215,0.39390000000000036
500,120,24.7148,0.39390000000000036
500,130,25.71415,0.39390000000000036
500,140,27.07775,0.39390000000000036
500,150,28.735,0.39390000000000036
520,10,12.99735,0.5719935999999999
520,20,13.39905,0.5719935999999999
520,30,13.89095,0.5719935999999999
520,40,17.4095,0.5719935999999999
520,50,17.59005,0.5719935999999999
520,60,18.373,0.5719935999999999
520,70,22.62535,0.5719935999999999
520,80,23.7688,0.5719935999999999
520,90,23.9812,0.5719935999999999
520,100,24.155,0.5719935999999999
520,110,24.905,0.5719935999999999
520,120,25.672,0.5719935999999999
520,130,26.6636,0.5719935999999999
520,140,27.2446,0.5719935999999999
520,150,29.1095,0.5719935999999999
540,10,13.15264,0.7413544000000005
540,20,13.7609,0.7413544000000005
540,30,15.8983,0.7413544000000005
540,40,18.3905,0.7413544000000005
540,50,18.1523,0.7413544000000005
540,60,19.2412,0.7413544000000005
540,70,21.253,0.7413544000000005
540,80,23.9274,0.7413544000000005
540,90,24.208,0.7413544000000005
540,100,24.751,0.7413544000000005
540,110,24.919,0.7413544000000005
540,120,25.867,0.7413544000000005
540,130,26.496,0.7413544000000005
540,140,28.5103,0.7413544000000005
540,150,29.2188,0.7413544000000005
560,10,14.8717,0.9019824000000005
560,20,15.8041,0.9019824000000005
560,30,16.7806,0.9019824000000005
560,40,18.8596,0.9019824000000005
560,50,19.2199,0.9019824000000005
560,60,19.776,0.9019824000000005
560,70,22.3354,0.9019824000000005
560,80,23.5264,0.9019824000000005
560,90,24.9791,0.9019824000000005
560,100,25.3983,0.9019824000000005
560,110,26.019,0.9019824000000005
560,120,27.3342,0.9019824000000005
560,130,28.324,0.9019824000000005
560,140,29.6039,0.9019824000000005
560,150,30.3545,0.9019824000000005
580,10,15.8844,1.0538776000000007
580,20,16.7315,1.0538776000000007
580,30,17.7618,1.0538776000000007
580,40,18.837,1.0538776000000007
580,50,19.4431,1.0538776000000007
580,60,19.5882,1.0538776000000007
580,70,22.2627,1.0538776000000007
580,80,24.7856,1.0538776000000007
580,90,25.4809,1.0538776000000007
580,100,25.9659,1.0538776000000007
580,110,26.7079,1.0538776000000007
580,120,27.4665,1.0538776000000007
580,130,28.6587,1.0538776000000007
580,140,28.708,1.0538776000000007
580,150,31.2222,1.0538776000000007
600,10,16.0421,1.1970400000000003
600,20,17.9323,1.1970400000000003
600,30,18.2913,1.1970400000000003
600,40,19.7971,1.1970400000000003
600,50,20.0822,1.1970400000000003
600,60,21.4869,1.1970400000000003
600,70,23.2226,1.1970400000000003
600,80,24.5389,1.1970400000000003
600,90,26.0312,1.1970400000000003
600,100,26.70619,1.1970400000000003
600,110,27.079,1.1970400000000003
600,120,28.8698,1.1970400000000003
600,130,29.7824,1.1970400000000003
600,140,30.2536,1.1970400000000003
600,150,31.9041,1.1970400000000003
